Repository: Minerva-Dev-Team/plastiscan

# PlastiScan

Project: PlastiScan V1.5 [PlastiScan](https://plastiscan.org)
Team: [Minerva Dev Team](https://github.com/Minerva-Dev-Team)

Members:
- [Laura Moreno Fernández](https://lauramorenofernandez.com)
- Jessica Piñas Yuste
- Adriana Porrero Díaz
- Cristina Morales López-Lillo
- Verónica Martínez Pernas

Project description:
This project uses Convolutional Neural Networks to classify images of microplastics by shape, size, color and component, applying advanced computer vision techniques to improve the identification and environmental analysis of plastic contaminants. This project van be implemented or modify under the [CC BY-NC-SA 4.0 DEED](https://creativecommons.org/licenses/by-nc-sa/4.0/?ref=chooser-v1) - Attribution-NonCommercial-ShareAlike 4.0 International.

Data Attribution:
This project uses data from Pirika Association, a start-up created in 2011 in the research facilities of Kyoto University in Japan.
Data is available at [Corp.pirika.org](https://corp.pirika.org/en/public-survey-results) under the [CC BY 4.0 DEED](https://creativecommons.org/licenses/by/4.0/) license.

Trained models:
You can You can view and download the models trained in our tests from this [Google Drive folder](https://drive.google.com/drive/folders/1xScl7DJTdJ5olP4GrHceEzDTeXhmDppx?usp=sharing)

File: PIRIKA_MICROPLASTICS_DATASET/Details of samples EN.csv (part 1 of 11)
Location;Season;Sampling;Event number;Sample number;The number of sample;Image;FT-IR;Lost;Broken;diameter / mm;area / mm^2;estimated mass / µg;Color;Shape;Component;Remark;Product;Remark;Note
Ubon Ratchathani;Dry Season;Accumulation Sampling;502;1;1;0502-0001.jpg;0502-0001-air-ATR.JDX;;;6,33;2,14;128,61;red;Fiber;PP;;;;
Ubon Ratchathani;Dry Season;Accumulation Sampling;502;2;1;0502-0002.jpg;0502-0002-air-ATR.JDX;;;6,53;1,72;103,21;white;Fiber;PP;??;;;
Ubon Ratchathani;Dry Season;Accumulation Sampling;502;3;1;0502-0003.jpg;0502-0003-air-ATR.JDX;;;5,75;9,12;1168,15;white;Fiber;PET;;;;
Ubon Ratchathani;Dry Season;Accumulation Sampling;502;5;1;0502-0005.jpg;0502-0005-air-ATR.JDX;;;2,24;0,80;101,94;white;Fiber;PU;polyetherurethane;;;
Ubon Ratchathani;Dry Season;Accumulation Sampling;502;6;1;0502-0006.jpg;0502-0006-air-ATR.JDX;;;0,97;0,29;-;green;Fragment;Not Plastic;No similar plastics;;;
Ubon Ratchathani;Dry Season;Accumulation Sampling;502;13;1;-;-;?;;;;-;-;-;-;;;;
Ubon Ratchathani;Dry Season;Accumulation Sampling;502;14;1;0502-0014.jpg;0502-0014-air-ATR.JDX;;;1,65;1,36;-;green;Fragment;others;similar to vinyl chloride vinyl acetate hydroxypropyl acrylate;;;
Ubon Ratchathani;Dry Season;Accumulation Sampling;502;19;1;0502-0019.jpg;0502-0019-air-ATR.JDX;;;2,22;0,36;45,80;blue;Fiber;PET;;;;
Ubon Ratchathani;Dry Season;Accumulation Sampling;502;22;1;0502-0022.jpg;0502-0022-air-ATR.JDX;;;2,61;1,57;-;multicolor;Fragment;others;similar to cellulose acetate;;;
Ubon Ratchathani;Dry Season;Accumulation Sampling;507;1;1;0507-0001.jpg;0507-0001-air-ATR.JDX;;;7,03;6,00;768,42;white;Fiber;PET;;;;
Ubon Ratchathani;Dry Season;Accumulation Sampling;507;4;1;0507-0004.jpg;0507-0004-air-ATR.JDX;;;0,93;0,29;66,31;blue;Fragment;PE;;;;
Ubon Ratchathani;Dry Season;Accumulation Sampling;507;7;1;0507-0007.jpg;0507-0007-air-ATR.JDX;;;0,72;0,21;21,16;red;Fragment;PP;;;;
Ubon Ratchathani;Dry Season;Accumulation Sampling;507;9;1;0507-0009.jpg;0507-0009-air-ATR.JDX;;;2,42;0,50;112,49;white;Fragment;PE;;;;
Ubon Ratchathani;Dry Season;Accumulation Sampling;507;10;1;0507-0010.jpg;0507-0010-air-ATR.JDX;;;2,16;1,08;40,94;transparent;Sheet;PP;;;;
Ubon Ratchathani;Dry Season;Accumulation Sampling;507;12;1;0507-0012.jpg;0507-0012-air-ATR.JDX;;;1,95;0,71;72,59;white;Fragment;PP;??;;;
Ubon Ratchathani;Dry Season;Accumulation Sampling;508;2;1;0508-0002.jpg;0508-0002-air-ATR.JDX;;;1,86;0,74;74,67;white;Sheet;PE;;;;
Ubon Ratchathani;Dry Season;Accumulation Sampling;508;3;1;0508-0003.jpg;0508-0003-air-ATR.JDX;;;2,50;2,56;-;white;Fragment;Not Plastic;inorganic substance;;;
Ubon Ratchathani;Dry Season;Accumulation Sampling;508;4;1;0508-0004.jpg;0508-0004-air-ATR.JDX;;;1,18;0,35;-;red;Sheet;Not Plastic;plant;;;
Ubon Ratchathani;Dry Season;Accumulation Sampling;508;6;1;0508-0006.jpg;0508-0006-air-ATR.JDX;;?;1,35;0,60;-;white;Fragment;Not Plastic;plant;;;
Ubon Ratchathani;Dry Season;Accumulation Sampling;508;7;1;0508-0007.jpg;0508-0007-air-ATR.JDX;;;1,36;0,18;-;white;Fiber;Not Plastic;plant;;;
Ubon Ratchathani;Dry Season;Accumulation Sampling;508;8;1;0508-0008.jpg;0508-0008-air-ATR.JDX;;;1,42;0,54;54,75;transparent;Sheet;PE;;;;
Ubon Ratchathani;Dry Season;Accumulation Sampling;509;1;1;0509-0001.jpg;0509-0001-air-ATR.JDX;;;4,42;9,51;361,26;blue;Sheet;PP;??;;;Similar to blue tarpaulin
Ubon Ratchathani;Dry Season;Accumulation Sampling;509;2;1;0509-0002.jpg;0509-0002-air-ATR.JDX;;;2,94;1,88;71,37;blue;Sheet;PP;??;;;Similar to blue tarpaulin
Ubon Ratchathani;Dry Season;Accumulation Sampling;509;3;1;0509-0003.jpg;0509-0003-air-ATR.JDX;;;1,26;0,60;22,84;red;Sheet;PP;;;;
Ubon Ratchathani;Dry Season;Accumulation Sampling;509;4;1;0509-0004.jpg;0509-0004-air-ATR.JDX;;;4,63;3,29;333,49;blue;Sheet;PE;;;;
Ubon Ratchathani;Dry Season;Accumulation Sampling;509;5;1;0509-0005.jpg;0509-0005-air-ATR.JDX;;;3,95;3,24;123,25;yellow;Sheet;PP;??;;;
Ubon Ratchathani;Dry Season;Accumulation Sampling;509;6;1;0509-0006.jpg;0509-0006-air-ATR.JDX;;;9,11;4,12;527,40;green;Fiber;PE;;;;
Ubon Ratchathani;Dry Season;Accumulation Sampling;509;8;1;0509-0008.jpg;0509-0008-air-ATR.JDX;;;2,90;3,83;145,48;transparent;Sheet;PP;;;;
Ubon Ratchathani;Dry Season;Accumulation Sampling;509;9;1;0509-0009.jpg;0509-0009-air-ATR.JDX;;;2,80;3,01;114,20;white;Sheet;PP;;;;
Ubon Ratchathani;Dry Season;Accumulation Sampling;509;11;1;0509-0011.jpg;0509-0011-air-ATR.JDX;;;0,53;0,13;5,00;blue;Sheet;PP;;;;
Ubon Ratchathani;Dry Season;Accumulation Sampling;509;12;1;0509-0012.jpg;0509-0012-air-ATR.JDX;;;2,72;3,99;73,07;white;Sheet;PS;;Styrofoam;PSP;
Ubon Ratchathani;Dry Season;Accumulation Sampling;509;13;1;0509-0013.jpg;0509-0013-air-ATR.JDX;;;0,51;0,13;-;yellow;Fragment;Not Plastic;No similar plastics;;;
Ubon Ratchathani;Dry Season;Accumulation Sampling;509;14;1;0509-0014.jpg;0509-0014-air-ATR.JDX;;;2,05;0,75;96,28;blue;Fiber;PE;;;;
Ubon Ratchathani;Dry Season;Accumulation Sampling;509;15;1;0509-0015.jpg;0509-0015-air-ATR.JDX;;;0,71;0,31;31,61;blue;Fragment;PP;;;;
Ubon Ratchathani;Dry Season;Accumulation Sampling;509;16;1;0509-0016.jpg;0509-0016-air-ATR.JDX;;;1,09;0,23;13,89;green;Fiber;PP;;;;
Ubon Ratchathani;Dry Season;Accumulation Sampling;509;18;1;0509-0018.jpg;0509-0018-air-ATR.JDX;;;2,10;0,91;116,93;multicolor;Fiber;PE;;;;
Ubon Ratchathani;Dry Season;Accumulation Sampling;509;19;1;0509-0019.jpg;0509-0019-air-ATR.JDX;;;2,78;1,85;70,17;white;Sheet;PP;;;;
Ubon Ratchathani;Dry Season;Accumulation Sampling;509;20;1;0509-0020.jpg;0509-0020-air-ATR.JDX;;;1,96;1,03;61,96;white;Fiber;PP;;;;
Ubon Ratchathani;Dry Season;Accumulation Sampling;509;21;1;0509-0021.jpg;0509-0021-air-ATR.JDX;;;2,63;0,93;35,52;white;Sheet;PP;;;;
Ubon Ratchathani;Dry Season;Accumulation Sampling;509;22;1;0509-0022.jpg;0509-0022-air-ATR.JDX;;;1,78;0,56;33,73;white;Fiber;PP;;;;
Ubon Ratchathani;Dry Season;Accumulation Sampling;509;23;1;0509-0023.jpg;0509-0023-air-ATR.JDX;;;1,68;0,39;14,65;white;Sheet;PP;;;;
Ubon Ratchathani;Dry Season;Accumulation Sampling;509;24;1;0509-0024.jpg;0509-0024-air-ATR.JDX;;;2,31;1,23;46,91;white;Sheet;PP;;;;
Ubon Ratchathani;Dry Season;Accumulation Sampling;509;25;1;0509-0025.jpg;0509-0025-air-ATR.JDX;;;1,28;0,38;14,37;white;Sheet;PP;;;;
Ubon Ratchathani;Dry Season;Accumulation Sampling;509;26;1;0509-0026.jpg;0509-0026-air-ATR.JDX;;;2,37;1,12;67,37;white;Fiber;PP;;;;
Ubon Ratchathani;Dry Season;Accumulation Sampling;509;27;1;0509-0027.jpg;0509-0027-air-ATR.JDX;;;2,34;0,47;28,30;white;Fiber;PP;;;;
Ubon Ratchathani;Dry Season;Accumulation Sampling;509;28;1;0509-0028.jpg;0509-0028-air-ATR.JDX;;;2,29;0,74;27,93;white;Sheet;PP;;;;
Ubon Ratchathani;Dry Season;Accumulation Sampling;509;29;1;0509-0029.jpg;0509-0029-air-ATR.JDX;;;2,70;0,57;73,08;multicolor;Fiber;PE;;;;
Ubon Ratchathani;Dry Season;Accumulation Sampling;509;30;1;0509-0030.jpg;0509-0030-air-ATR.JDX;;;3,08;2,52;95,77;transparent;Sheet;PP;;;;
Ubon Ratchathani;Dry Season;Accumulation Sampling;509;31;1;0509-0031.jpg;0509-0031-air-ATR.JDX;;?;0,76;0,33;12,48;red;Sheet;PP;;;;
Ubon Ratchathani;Dry Season;Accumulation Sampling;509;32;1;0509-0032.jpg;0509-0032-air-ATR.JDX;;;1,52;0,45;8,19;white;Fragment;PS;;Styrofoam;PSP;
Ubon Ratchathani;Dry Season;Accumulation Sampling;509;33;1;0509-0033.jpg;0509-0033-air-ATR.JDX;;;1,29;0,29;37,44;white;Fiber;PE;;;;
Ubon Ratchathani;Dry Season;Accumulation Sampling;509;34;1;0509-0034.jpg;0509-0034-air-ATR.JDX;;;1,74;0,57;33,94;white;Fiber;PP;;;;
Ubon Ratchathani;Dry Season;Accumulation Sampling;509;35;1;0509-0035.jpg;0509-0035-air-ATR.JDX;;;1,80;0,26;33,54;white;Fiber;PE;;;;
Ubon Ratchathani;Dry Season;Accumulation Sampling;509;36;1;0509-0036.jpg;0509-0036-air-ATR.JDX;;;1,52;0,42;95,22;transparent;Fragment;Nylon;;;;
Ubon Ratchathani;Dry Season;Accumulation Sampling;509;37;1;0509-0037.jpg;0509-0037-air-ATR.JDX;;;2,15;0,23;14,04;yellow;Fiber;PP;;;;
Ubon Ratchathani;Dry Season;Accumulation Sampling;509;38;1;0509-0038.jpg;0509-0038-air-ATR.JDX;;;3,25;4,06;154,47;white;Sheet;PP;;;;
Ubon Ratchathani;Dry Season;Accumulation Sampling;509;39;1;0509-0039.jpg;0509-0039-air-ATR.JDX;;;4,81;3,99;239,22;multicolor;Fiber;PP;;;;
Ubon Ratchathani;Dry Season;Accumulation Sampling;509;40;1;0509-0040.jpg;0509-0040-air-ATR.JDX;;;2,17;0,86;32,75;white;Sheet;PP;;;;
Ubon Ratchathani;Dry Season;Accumulation Sampling;509;41;1;0509-0041.jpg;0509-0041-air-ATR.JDX;;;1,39;0,76;28,78;white;Sheet;PP;;;;
Ubon Ratchathani;Dry Season;Accumulation Sampling;509;42;1;0509-0042.jpg;0509-0042-air-ATR.JDX;;;2,58;1,73;65,62;transparent;Sheet;PP;;;;
Ubon Ratchathani;Dry Season;Accumulation Sampling;509;43;1;0509-0043.jpg;0509-0043-air-ATR.JDX;;;1,43;0,76;28,91;transparent;Sheet;PP;;;;
Ubon Ratchathani;Dry Season;Accumulation Sampling;509;44;1;0509-0044.jpg;0509-0044-air-ATR.JDX;;;1,91;0,42;95,65;green;Fragment;PE;;Artificial Turf;Injection-molded type;
Ubon Ratchathani;Dry Season;Accumulation Sampling;509;45;1;0509-0045.jpg;0509-0045-air-ATR.JDX;;;2,11;0,89;91,21;white;Fragment;PP;;;;
Ubon Ratchathani;Dry Season;Accumulation Sampling;509;46;1;0509-0046.jpg;0509-0046-air-ATR.JDX;;;1,43;0,30;18,29;white;Fiber;PP;;;;
Ubon Ratchathani;Dry Season;Accumulation Sampling;509;47;1;0509-0047.jpg;0509-0047-air-ATR.JDX;;;3,26;3,21;325,66;transparent;Sheet;PE;;;;
Ubon Ratchathani;Dry Season;Accumulation Sampling;509;48;1;0509-0048.jpg;0509-0048-air-ATR.JDX;;;1,82;0,43;25,59;white;Fiber;PP;;;;
Ubon Ratchathani;Dry Season;Accumulation Sampling;509;49;1;0509-0049.jpg;0509-0049-air-ATR.JDX;;;2,58;1,36;51,69;transparent;Sheet;PP;;;;
Ubon Ratchathani;Dry Season;Accumulation Sampling;509;50;1;0509-0050.jpg;0509-0050-air-ATR.JDX;;;0,88;0,19;19,72;white;Fragment;PP;;;;
Ubon Ratchathani;Dry Season;Accumulation Sampling;509;51;1;0509-0051.jpg;0509-0051-air-ATR.JDX;;;1,26;0,41;-;multicolor;Fragment;others;similar to poly(vinyl stearate);;;
Ubon Ratchathani;Dry Season;Accumulation Sampling;509;52;1;0509-0052.jpg;0509-0052-air-ATR.JDX;;;1,45;0,80;30,41;transparent;Sheet;PP;;;;
Ubon Ratchathani;Dry Season;Accumulation Sampling;509;53;1;0509-0053.jpg;0509-0053-air-ATR.JDX;;;1,21;0,40;15,12;transparent;Sheet;PP;;;;
Ubon Ratchathani;Dry Season;Accumulation Sampling;509;54;1;0509-0054.jpg;0509-0054-air-ATR.JDX;;;0,83;0,39;14,68;transparent;Sheet;PP;;;;
Ubon Ratchathani;Dry Season;Accumulation Sampling;509;55;1;0509-0055.jpg;0509-0055-air-ATR.JDX;;;1,78;1,16;44,18;transparent;Sheet;PP;;;;
Ubon Ratchathani;Dry Season;Accumulation Sampling;509;56;1;0509-0056.jpg;0509-0056-air-ATR.JDX;;;1,06;0,26;26,86;white;Fragment;PP;;;;
Ubon Ratchathani;Dry Season;Accumulation Sampling;510;2;1;0510-0002.jpg;0510-0002-air-ATR.JDX;;;12,66;29,84;1133,92;white;Sheet;PP;;;;
Ubon Ratchathani;Dry Season;Accumulation Sampling;510;3;1;0510-0003.jpg;0510-0003-air-ATR.JDX;;;16,00;62,81;6362,62;transparent;Sheet;PE;;;;
Ubon Ratchathani;Dry Season;Accumulation Sampling;510;4;1;0510-0004.jpg;0510-0004-air-ATR.JDX;;;5,80;21,79;156,88;white;Fragment;PS;;Styrofoam;EPS;
Ubon Ratchathani;Dry Season;Accumulation Sampling;510;5;1;0510-0005.jpg;0510-0005-air-ATR.JDX;;;5,28;13,36;96,20;white;Fragment;PS;;Styrofoam;EPS;
Ubon Ratchathani;Dry Season;Accumulation Sampling;510;6;1;0510-0006.jpg;0510-0006-air-ATR.JDX;;?;2,44;1,54;28,14;white;Sheet;PS;;Styrofoam;PSP;
Ubon Ratchathani;Dry Season;Accumulation Sampling;510;7;1;0510-0007.jpg;0510-0007-air-ATR.JDX;;;2,15;2,04;37,42;white;Fragment;PS;;Styrofoam;PSP;
Ubon Ratchathani;Dry Season;Accumulation Sampling;510;8;1;0510-0008.jpg;0510-0008-air-ATR.JDX;;;17,61;6,78;407,02;white;Fiber;PP;;;;
Ubon Ratchathani;Dry Season;Accumulation Sampling;510;9;1;0510-0009.jpg;0510-0009-air-ATR.JDX;;;4,45;1,13;67,83;white;Fiber;PP;;;;
Ubon Ratchathani;Dry Season;Accumulation Sampling;510;10;1;0510-0010.jpg;0510-0010-air-ATR.JDX;;;3,89;1,72;103,37;white;Fiber;PP;;;;
Ubon Ratchathani;Dry Season;Accumulation Sampling;510;11;1;0510-0011.jpg;0510-0011-air-ATR.JDX;;;8,27;4,96;297,82;white;Fiber;PP;;;;
Ubon Ratchathani;Dry Season;Accumulation Sampling;510;12;1;0510-0012.jpg;0510-0012-air-ATR.JDX;;;2,92;0,67;40,22;green;Fiber;PP;;Artificial Turf;Extrude type;
Ubon Ratchathani;Dry Season;Accumulation Sampling;510;13;1;0510-0013.jpg;0510-0013-air-ATR.JDX;?;;0,65;0,23;30,45;transparent;Fragment;PS;;;;
Ubon Ratchathani;Dry Season;Accumulation Sampling;510;14;1;0510-0014.jpg;0510-0014-air-ATR.JDX;;?;1,19;0,41;15,55;white;Sheet;PP;;;;
Ubon Ratchathani;Dry Season;Accumulation Sampling;510;15;1;0510-0015.jpg;0510-0015-air-ATR.JDX;;?;0,87;0,29;29,67;red;Fragment;PP;;;;
Ubon Ratchathani;Dry Season;Accumulation Sampling;510;17;1;0510-0017.jpg;0510-0017-air-ATR.JDX;;?;0,62;0,20;20,60;blue;Sheet;PE;;;;
Ubon Ratchathani;Dry Season;Accumulation Sampling;510;18;1;0510-0018.jpg;0510-0018-air-ATR.JDX;;;1,76;1,30;23,73;white;Sheet;PS;;Styrofoam;PSP;
Ubon Ratchathani;Dry Season;Accumulation Sampling;510;19;1;0510-0019.jpg;0510-0019-air-ATR.JDX;;?;1,30;0,39;89,08;green;Fragment;PE;;;;
Ubon Ratchathani;Dry Season;Accumulation Sampling;510;20;1;0510-0020.jpg;0510-0020-air-ATR.JDX;;;2,36;0,29;17,33;green;Fiber;PP;;Artificial Turf;Extrude type;
Ubon Ratchathani;Dry Season;Accumulation Sampling;510;21;1;0510-0021.jpg;0510-0021-air-ATR.JDX;;?;1,15;0,31;31,35;blue;Sheet;PE;;;;
Ubon Ratchathani;Dry Season;Accumulation Sampling;510;22;1;0510-0022.jpg;0510-0022-air-ATR.JDX;;;1,19;0,14;8,20;green;Fiber;PP;;Artificial Turf;Extrude type;
Ubon Ratchathani;Dry Season;Accumulation Sampling;510;23;1;0510-0023.jpg;0510-0023-air-ATR.JDX;;;1,27;0,73;-;white;Sheet;others;similar to poly(vinyl stearate);;;
Ubon Ratchathani;Dry Season;Accumulation Sampling;510;24;1;0510-0024.jpg;0510-0024-air-ATR.JDX;;;0,85;0,43;-;white;Fragment;Not Plastic;inorganic substance;;;
Ubon Ratchathani;Dry Season;Accumulation Sampling;510;25;1;0510-0025.jpg;0510-0025-air-ATR.JDX;?;?;0,70;0,28;62,60;blue;Fragment;PE;;;;
Ubon Ratchathani;Dry Season;Accumulation Sampling;510;26;1;0510-0026.jpg;0510-0026-air-ATR.JDX;;?;3,66;2,22;224,97;transparent;Sheet;PE;;;;
Ubon Ratchathani;Dry Season;Accumulation Sampling;510;27;1;0510-0027.jpg;0510-0027-air-ATR.JDX;;;1,60;0,08;4,72;red;Fiber;PP;;;;
Ubon Ratchathani;Dry Season;Accumulation Sampling;510;30;1;0510-0030.jpg;0510-0030-air-ATR.JDX;;;1,15;0,48;8,78;white;Fragment;PS;;Styrofoam;PSP;
Ubon Ratchathani;Dry Season;Accumulation Sampling;510;33;1;0510-0033.jpg;0510-0033-air-ATR.JDX;;;1,35;0,80;-;white;Sheet;others;similar to poly(vinyl stearate);;;
Ubon Ratchathani;Dry Season;Accumulation Sampling;510;34;1;0510-0034.jpg;0510-0034-air-ATR.JDX;;;1,30;0,53;119,28;white;Fragment;PE;;;;
Ubon Ratchathani;Dry Season;Accumulation Sampling;512;1;1;0512-0001.jpg;0512-0001-air-ATR.JDX;;;3,16;0,39;-;yellow;Fiber;Not Plastic;cellulose;;;
Ubon Ratchathani;Dry Season;Accumulation Sampling;512;3;1;0512-0003.jpg;0512-0003-air-ATR.JDX;;;0,44;0,06;7,94;transparent;Fragment;PS;;;;
Ubon Ratchathani;Dry Season;Accumulation Sampling;512;4;1;0512-0004.jpg;0512-0004-air-ATR.JDX;;;0,90;0,26;-;transparent;Sheet;others;similar to poly(vinyl stearate);;;
Ubon Ratchathani;Dry Season;Accumulation Sampling;512;5;1;0512-0005.jpg;0512-0005-air-ATR.JDX;;;1,50;0,44;56,20;white;Fiber;PET;;;;
Ubon Ratchathani;Dry Season;Accumulation Sampling;512;6;1;0512-0006.jpg;0512-0006-air-ATR.JDX;;;1,45;0,28;-;blue;Fiber;others;similar to polyvinylchloride;;;
Ubon Ratchathani;Dry Season;Accumulation Sampling;512;7;1;0512-0007.jpg;0512-0007-air-ATR.JDX;;;0,87;0,20;-;blue;Fragment;others;similar to polyvinylchloride;;;
Ubon Ratchathani;Dry Season;Accumulation Sampling;512;8;1;0512-0008.jpg;0512-0008-air-ATR.JDX;;;0,68;0,10;-;yellow;Fiber;others;similar to polyvinylchloride;;;
Ubon Ratchathani;Dry Season;Accumulation Sampling;512;9;1;0512-0009.jpg;0512-0009-air-ATR.JDX;;;1,67;0,54;32,34;white;Fiber;PP;;;;
Ubon Ratchathani;Dry Season;Accumulation Sampling;512;10;1;0512-0010.jpg;0512-0010-air-ATR.JDX;;;0,69;0,13;-;blue;Fragment;others;similar to polyvinylchloride;;;
Ubon Ratchathani;Dry Season;Accumulation Sampling;512;11;1;0512-0011.jpg;0512-0011-air-ATR.JDX;;;0,73;0,20;27,23;transparent;Sheet;PS;;;;
Ubon Ratchathani;Dry Season;Regional Sampling;513;1;1;0513-0001.jpg;0513-0001-air-ATR.JDX;;;1,12;0,37;49,56;white;Sheet;PS;;;;
Ubon Ratchathani;Dry Season;Regional Sampling;513;2;1;0513-0002.jpg;0513-0002-air-ATR.JDX;;;4,91;3,33;199,96;green;Fiber;PP;;;;
Ubon Ratchathani;Dry Season;Regional Sampling;514;1;1;0514-0001.jpg;0514-0001-air-ATR.JDX;;;7,81;13,73;823,59;blue;Fiber;PP;;;;
Ubon Ratchathani;Dry Season;Regional Sampling;514;2;1;0514-0002.jpg;0514-0002-air-ATR.JDX;;;3,12;4,39;263,16;blue;Fiber;PP;;;;
Ubon Ratchathani;Dry Season;Regional Sampling;514;4;1;0514-0004.jpg;0514-0004-air-ATR.JDX;;;1,22;0,53;54,04;blue;Fragment;PP;??;;;
Ubon Ratchathani;Dry Season;Regional Sampling;514;7;1;0514-0007.jpg;0514-0007-air-ATR.JDX;?;;3,07;0,12;-;white;Fiber;Not Plastic;can not be idenfied;;;
Ubon Ratchathani;Dry Season;Regional Sampling;514;8;1;0514-0008.jpg;0514-0008-air-ATR.JDX;;;6,02;1,81;231,95;white;Fiber;PE;;;;
Ubon Ratchathani;Dry Season;Regional Sampling;515;2;1;0515-0002.jpg;0515-0002-air-ATR.JDX;;;7,31;2,86;366,81;white;Fiber;PET;;;;
Ubon Ratchathani;Dry Season;Regional Sampling;515;5;1;0515-0005.jpg;0515-0005-air-ATR.JDX;;;3,66;5,61;568,70;transparent;Sheet;PE;;;;
Ubon Ratchathani;Dry Season;Regional Sampling;515;8;1;-;-;?;?;;;-;-;-;-;;;;
Ubon Ratchathani;Dry Season;Regional Sampling;515;13;1;0515-0013.jpg;0515-0013-air-ATR.JDX;;;3,76;0,29;-;white;Fiber;Not Plastic;can not be idenfied;;;
Ubon Ratchathani;Dry Season;Regional Sampling;515;15;1;0515-0015.jpg;0515-0015-air-ATR.JDX;;;2,10;0,74;95,08;white;Fiber;PE;;;;
Ubon Ratchathani;Dry Season;Regional Sampling;516;1;1;0516-0001.jpg;0516-0001-air-ATR.JDX;;;5,15;9,46;-;multicolor;Fiber;others;can not be idenfied;;;
Ubon Ratchathani;Dry Season;Regional Sampling;516;2;1;0516-0002.jpg;0516-0002-air-ATR.JDX;;;1,11;0,40;41,22;red;Fragment;PP;??;;;
Ubon Ratchathani;Dry Season;Regional Sampling;516;3;1;0516-0003.jpg;0516-0003-air-ATR.JDX;;;0,56;0,10;10,35;red;Fragment;PP;??;;;
Vientiane;Dry Season;Regional Sampling;525;1;1;0525-0001.jpg;0525-0001-air-ATR.JDX;;;0,47;0,14;32,69;white;Fragment;PE;;;;
Vientiane;Dry Season;Regional Sampling;525;2;1;0525-0002.jpg;0525-0002-air-ATR.JDX;;?;3,14;4,63;1049,55;multicolor;Fragment;PE;??;;;
Vientiane;Dry Season;Regional Sampling;525;3;1;0525-0003.jpg;0525-0003-air-ATR.JDX;;?;1,83;1,28;290,86;multicolor;Fragment;PE;??;;;
Vientiane;Dry Season;Regional Sampling;525;4;1;0525-0004.jpg;0525-0004-air-ATR.JDX;;;1,27;0,91;-;white;Fragment;Not Plastic;can not be idenfied;;;
Vientiane;Dry Season;Regional Sampling;525;5;1;0525-0005.jpg;0525-0005-air-ATR.JDX;;;1,55;1,29;292,74;multicolor;Fragment;PE;??;;;
Vientiane;Dry Season;Regional Sampling;525;6;1;0525-0006.jpg;0525-0006-air-ATR.JDX;;;2,30;0,88;33,57;white;Sheet;PP;;;;
Vientiane;Dry Season;Regional Sampling;525;7;1;0525-0007.jpg;0525-0007-air-ATR.JDX;;?;2,48;3,21;728,15;multicolor;Fragment;PE;??;;;
Vientiane;Dry Season;Regional Sampling;525;8;1;0525-0008.jpg;0525-0008-air-ATR.JDX;;;1,71;1,27;288,03;multicolor;Fragment;PE;??;;;
Vientiane;Dry Season;Regional Sampling;525;9;1;0525-0009.jpg;0525-0009-air-ATR.JDX;;;9,75;7,33;938,70;white;Fiber;PE;??;;;
Vientiane;Dry Season;Regional Sampling;525;10;1;0525-0010.jpg;0525-0010-air-ATR.JDX;;?;0,49;0,13;-;white;Fragment;Not Plastic;inorganic matter;;;
Vientiane;Dry Season;Regional Sampling;525;11;1;0525-0011.jpg;0525-0011-air-ATR.JDX;;;1,10;0,56;126,97;white;Fragment;PE;??;;;
Vientiane;Dry Season;Regional Sampling;525;12;1;0525-0012.jpg;0525-0012-air-ATR.JDX;;?;0,59;0,18;41,13;yellow;Fragment;PE;??;;;
Vientiane;Dry Season;Regional Sampling;525;13;1;0525-0013.jpg;0525-0013-air-ATR.JDX;;;0,94;0,35;79,19;multicolor;Fragment;PE;??;;;
Vientiane;Dry Season;Regional Sampling;525;14;1;0525-0014.jpg;0525-0014-air-ATR.JDX;;;1,42;0,59;22,44;white;Sheet;PP;??;;;
Vientiane;Dry Season;Regional Sampling;525;15;1;0525-0015.jpg;0525-0015-air-ATR.JDX;;;1,17;0,25;15,13;yellow;Fiber;PP;;;;
Vientiane;Dry Season;Regional Sampling;525;16;1;0525-0016.jpg;0525-0016-air-ATR.JDX;?;;0,82;0,11;14,69;blue;Fiber;PET;;;;
Vientiane;Dry Season;Regional Sampling;525;17;1;0525-0017.jpg;-;?;?;0,54;0,12;-;-;-;-;;;;
Vientiane;Dry Season;Regional Sampling;525;18;1;0525-0018.jpg;-;?;;0,87;0,04;-;-;-;-;;;;
Vientiane;Dry Season;Regional Sampling;525;19;1;0525-0019.jpg;0525-0019-air-ATR.JDX;;;1,29;0,70;70,78;white;Sheet;PE;;;;
Vientiane;Dry Season;Regional Sampling;525;20;1;0525-0020.jpg;0525-0020-air-ATR.JDX;;;1,06;0,51;116,67;white;Fragment;PE;;;;
Vientiane;Dry Season;Regional Sampling;526;3;1;0526-0003.jpg;0526-0003-air-ATR.JDX;;;1,24;0,62;63,53;red;Fragment;PP;;;;
Vientiane;Dry Season;Regional Sampling;526;5;1;0526-0005.jpg;-;?;;1,17;0,34;-;-;-;-;-;;;
Vientiane;Dry Season;Regional Sampling;527;5;1;0527-0005.jpg;0527-0005-air-ATR.JDX;;;5,12;0,47;59,66;white;Fiber;Nylon;;;;
Vientiane;Dry Season;Regional Sampling;527;6;1;0527-0006.jpg;0527-0006-air-ATR.JDX;;;1,58;0,11;14,33;white;Fiber;Nylon;;;;
Vientiane;Dry Season;Regional Sampling;527;8;1;0527-0008.jpg;0527-0008-air-ATR.JDX;;;5,38;0,53;68,03;white;Fiber;Nylon;;;;
Vientiane;Dry Season;Regional Sampling;527;11;1;0527-0011.jpg;0527-0011-air-ATR.JDX;;;12,61;1,73;221,36;white;Fiber;Nylon;;;;
Vientiane;Dry Season;Regional Sampling;527;12;1;0527-0012.jpg;0527-0012-air-ATR.JDX;;;1,73;0,44;26,45;white;Fiber;PP;;;;
Vientiane;Dry Season;Regional Sampling;527;13;1;0527-0013.jpg;0527-0013-air-ATR.JDX;;;0,74;0,15;19,78;white;Fragment;PS;;;;
Vientiane;Dry Season;Regional Sampling;527;14;1;0527-0014.jpg;0527-0014-air-ATR.JDX;;;1,61;0,56;33,57;white;Fiber;PP;;;;
Vientiane;Dry Season;Regional Sampling;527;15;1;0527-0015.jpg;0527-0015-air-ATR.JDX;;;3,02;2,15;129,09;white;Fiber;PP;;;;
Vientiane;Dry Season;Regional Sampling;527;16;1;0527-0016.jpg;0527-0016-air-ATR.JDX;;;1,47;0,53;53,77;transparent;Sheet;PE;;;;
Vientiane;Dry Season;Regional Sampling;527;17;1;-;-;?;;-;-;-;-;-;-;;;;
Vientiane;Dry Season;Regional Sampling;527;18;1;0527-0018.jpg;0527-0018-air-ATR.JDX;;;0,53;0,12;12,68;transparent;Fragment;PP;;;;
Vientiane;Dry Season;Regional Sampling;527;19;1;0527-0019.jpg;0527-0019-air-ATR.JDX;;;0,57;0,11;10,82;white;Fragment;PP;;;;
Vientiane;Dry Season;Regional Sampling;527;21;1;0527-0021.jpg;0527-0021-air-ATR.JDX;;;4,57;0,39;50,19;white;Fiber;Nylon;;;;
Vientiane;Dry Season;Regional Sampling;527;22;1;0527-0022.jpg;0527-0022-air-ATR.JDX;?;;1,10;0,61;-;yellow;Fiber;Not Plastic;plant;;;
Vientiane;Dry Season;Regional Sampling;527;23;1;0527-0023.jpg;0527-0023-air-ATR.JDX;;;1,43;0,78;-;yellow;Fiber;Not Plastic;plant;;;
Vientiane;Dry Season;Regional Sampling;527;24;1;0527-0024.jpg;0527-0024-air-ATR.JDX;;;2,03;0,16;19,95;white;Fiber;Nylon;;;;
Vientiane;Dry Season;Regional Sampling;527;25;1;0527-0025.jpg;0527-0025-air-ATR.JDX;;;5,40;0,47;59,63;white;Fiber;Nylon;;;;
Vientiane;Dry Season;Accumulation Sampling;528;1;1;0528-0001.jpg;0528-0001-air-ATR.JDX;;;1,79;0,57;58,01;white;Fragment;PP;??;;;
Vientiane;Dry Season;Accumulation Sampling;528;2;1;0528-0002.jpg;0528-0002-air-ATR.JDX;;;1,34;0,69;-;yellow;Fragment;Not Plastic;Organic matter;;;
Vientiane;Dry Season;Accumulation Sampling;528;3;1;0528-0003.jpg;0528-0003-air-ATR.JDX;?;?;1,37;0,10;12,83;white;Fiber;Nylon;;;;
Vientiane;Dry Season;Accumulation Sampling;529;1;1;0529-0001.jpg;0529-0001-air-ATR.JDX;;;8,18;31,81;3222,53;white;Sheet;PE;;;;
Vientiane;Dry Season;Accumulation Sampling;529;2;1;0529-0002.jpg;0529-0002-air-ATR.JDX;;;2,14;0,17;21,43;white;Fiber;Nylon;;;;
Vientiane;Dry Season;Accumulation Sampling;529;3;1;0529-0003.jpg;0529-0003-air-ATR.JDX;;;4,29;0,40;51,03;white;Fiber;Nylon;;;;
Vientiane;Dry Season;Accumulation Sampling;529;4;1;0529-0004.jpg;0529-0004-air-ATR.JDX;;;1,13;0,08;10,07;white;Fiber;Nylon;;;;
Vientiane;Dry Season;Accumulation Sampling;529;5;1;0529-0005.jpg;0529-0005-air-ATR.JDX;;;0,93;0,09;10,96;white;Fiber;Nylon;;;;
Vientiane;Dry Season;Accumulation Sampling;529;7;1;0529-0007.jpg;0529-0007-air-ATR.JDX;;;2,81;3,54;64,80;white;Fragment;PS;;Styrofoam;Unknown;
Vientiane;Dry Season;Accumulation Sampling;529;8;1;0529-0008.jpg;0529-0008-air-ATR.JDX;;;14,69;2,33;297,92;white;Fiber;Nylon;;;;
Vientiane;Dry Season;Accumulation Sampling;529;10;1;0529-0010.jpg;0529-0010-air-ATR.JDX;;;1,73;1,55;28,41;white;Fragment;PS;;Styrofoam;PSP;
Vientiane;Dry Season;Accumulation Sampling;530;1;1;0530-0001.jpg;0530-0001-air-ATR.JDX;;;5,22;6,60;844,93;white;Fiber;PET;;;;
Vientiane;Dry Season;Accumulation Sampling;530;3;1;0530-0003.jpg;0530-0003-air-ATR.JDX;;;1,66;0,58;-;yellow;Fragment;others;similar to poly(vinyl stearate);;;
Vientiane;Dry Season;Accumulation Sampling;530;4;1;0530-0004.jpg;0530-0004-air-ATR.JDX;;;1,04;0,08;-;black;Fiber;Not Plastic;too weak intensity;;;
Vientiane;Dry Season;Accumulation Sampling;530;6;1;0530-0006.jpg;0530-0006-air-ATR.JDX;;?;0,80;0,26;9,70;green;Sheet;PP;;;;
Vientiane;Dry Season;Accumulation Sampling;530;7;1;0530-0007.jpg;0530-0007-air-ATR.JDX;;?;2,73;2,53;258,35;white;Fragment;PP;;;;
Vientiane;Dry Season;Accumulation Sampling;530;9;1;0530-0009.jpg;0530-0009-air-ATR.JDX;;;0,78;0,22;-;green;Fragment;others;Unknown;;;
Vientiane;Dry Season;Accumulation Sampling;530;10;1;0530-0010.jpg;0530-0010-air-ATR.JDX;;;5,88;3,72;477,17;white;Fiber;PE;;;;
Vientiane;Dry Season;Accumulation Sampling;530;12;1;0530-0012.jpg;0530-0012-air-ATR.JDX;;;1,21;0,60;61,60;red;Fragment;PP;;;;
Vientiane;Dry Season;Regional Sampling;531;1;1;0531-0001.jpg;0531-0001-air-ATR.JDX;;?;3,49;1,42;-;yellow;Fragment;Not Plastic;plant;;;
Vientiane;Dry Season;Regional Sampling;531;2;1;0531-0002.jpg;0531-0002-air-ATR.JDX;;;3,65;4,13;-;yellow;Fragment;Not Plastic;plant;;;
Vientiane;Dry Season;Regional Sampling;531;3;1;0531-0003.jpg;0531-0003-air-ATR.JDX;;;2,19;1,72;31,57;white;Fragment;PS;;Styrofoam;PSP;
Vientiane;Dry Season;Regional Sampling;531;4;1;0531-0004.jpg;0531-0004-air-ATR.JDX;;;1,92;0,88;-;yellow;Fragment;Not Plastic;plant;;;
Vientiane;Dry Season;Regional Sampling;531;5;1;0531-0005.jpg;0531-0005-air-ATR.JDX;;?;2,40;2,34;530,35;yellow;Fragment;PE;??;;;
Vientiane;Dry Season;Regional Sampling;531;6;1;0531-0006.jpg;0531-0006-air-ATR.JDX;;?;1,31;0,51;65,57;white;Fiber;PE;;;;
Vientiane;Dry Season;Regional Sampling;531;7;1;0531-0007.jpg;0531-0007-air-ATR.JDX;;?;0,83;0,34;34,27;white;Sheet;PE;;;;
Vientiane;Dry Season;Regional Sampling;531;8;1;0531-0008.jpg;0531-0008-air-ATR.JDX;;;1,93;0,63;64,49;yellow;Fragment;PP;;;;
Vientiane;Dry Season;Regional Sampling;531;10;1;0531-0010.jpg;0531-0010-air-ATR.JDX;;;3,04;0,30;-;white;Fiber;Not Plastic;inorganic matter;;;
Vientiane;Dry Season;Regional Sampling;531;11;1;0531-0011.jpg;0531-0011-air-ATR.JDX;?;?;0,52;0,12;12,72;white;Fragment;PP;;;;
Vientiane;Dry Season;Regional Sampling;531;12;1;-;-;?;?;-;-;-;-;-;-;;;;
Vientiane;Dry Season;Regional Sampling;531;13;1;0531-0013.jpg;0531-0013-air-ATR.JDX;;;1,07;0,31;31,27;white;Fragment;PP;;;;
Vientiane;Dry Season;Regional Sampling;531;14;1;0531-0014.jpg;0531-0014-air-ATR.JDX;;;2,28;1,21;22,10;white;Fragment;PS;;Styrofoam;PSP;
Vientiane;Dry Season;Regional Sampling;531;15;1;0531-0015.jpg;0531-0015-air-ATR.JDX;;?;1,87;1,46;55,42;transparent;Sheet;PP;;;;
Vientiane;Dry Season;Accumulation Sampling;532;1;1;0532-0001.jpg;0532-0001-air-ATR.JDX;;?;0,66;0,17;6,44;blue;Sheet;PP;;;;Similar to blue tarpaulin
Vientiane;Dry Season;Accumulation Sampling;532;2;1;0532-0002.jpg;0532-0002-air-ATR.JDX;;;3,29;1,97;118,03;white;Fiber;PP;;;;
Vientiane;Dry Season;Accumulation Sampling;532;3;1;0532-0003.jpg;0532-0003-air-ATR.JDX;;;2,59;1,96;198,20;transparent;Sheet;PE;;;;
Vientiane;Dry Season;Accumulation Sampling;532;4;1;0532-0004.jpg;0532-0004-air-ATR.JDX;;?;0,35;0,06;5,82;red;Fragment;PP;;;;
Vientiane;Dry Season;Accumulation Sampling;532;6;1;0532-0006.jpg;0532-0006-air-ATR.JDX;;?;0,45;0,05;-;blue;Fragment;Not Plastic;no distinct peaks;;;
Vientiane;Dry Season;Accumulation Sampling;532;7;1;0532-0007.jpg;0532-0007-air-ATR.JDX;;?;0,66;0,07;8,81;green;Fiber;PE;;Artificial Turf;Extrude type;
Vientiane;Dry Season;Accumulation Sampling;532;8;1;0532-0008.jpg;0532-0008-air-ATR.JDX;;;0,79;0,14;17,39;green;Fiber;PE;;Artificial Turf;Extrude type;
Vientiane;Dry Season;Accumulation Sampling;532;9;1;0532-0009.jpg;0532-0009-air-ATR.JDX;;;0,71;0,16;16,13;green;Fragment;PP;;;;
Vientiane;Dry Season;Accumulation Sampling;532;10;1;0532-0010.jpg;-;?;;1,38;0,13;-;white;Fiber;-;;;;
Vientiane;Dry Season;Accumulation Sampling;532;11;1;0532-0011.jpg;0532-0011-air-ATR.JDX;;?;0,35;0,04;3,70;white;Fragment;PP;;;;
Vientiane;Dry Season;Accumulation Sampling;532;12;1;0532-0012.jpg;0532-0012-air-ATR.JDX;;;0,81;0,25;25,33;green;Fragment;PP;;;;
Vientiane;Dry Season;Accumulation Sampling;532;13;1;0532-0013.jpg;0532-0013-air-ATR.JDX;;;0,79;0,13;-;green;Fragment;Not Plastic;too weak intensity;;;
Vientiane;Dry Season;Accumulation Sampling;532;14;1;0532-0014.jpg;0532-0014-air-ATR.JDX;;;1,30;0,47;47,78;yellow;Sheet;PE;;;;
Vientiane;Dry Season;Accumulation Sampling;532;15;1;0532-0015.jpg;0532-0015-air-ATR.JDX;;;0,81;0,19;42,99;red;Fragment;PE;;;;
Vientiane;Dry Season;Accumulation Sampling;532;16;1;0532-0016.jpg;0532-0016-air-ATR.JDX;;?;-;-;-;white;Fragment;PP;;;;
Vientiane;Dry Season;Accumulation Sampling;532;17;1;0532-0017.jpg;0532-0017-air-ATR.JDX;;?;0,50;0,10;10,23;green;Fragment;PP;;;;
Vientiane;Dry Season;Accumulation Sampling;532;18;1;0532-0018.jpg;-;?;;0,51;0,10;-;green;Sheet;-;;;;
Vientiane;Dry Season;Accumulation Sampling;532;19;1;0532-0019.jpg;0532-0019-air-ATR.JDX;;;1,43;0,61;139,03;white;Fragment;PE;;;;
Vientiane;Dry Season;Accumulation Sampling;532;20;1;0532-0020.jpg;0532-0020-air-ATR.JDX;;;0,44;0,08;10,77;multicolor;Fragment;PS;;;;
Vientiane;Dry Season;Accumulation Sampling;532;21;1;-;-;?;;-;-;-;-;-;-;;;;
Vientiane;Dry Season;Accumulation Sampling;532;22;1;0532-0022.jpg;0532-0022-air-ATR.JDX;;;2,44;0,69;70,75;white;Fragment;PP;;;;
Vientiane;Dry Season;Accumulation Sampling;532;23;1;0532-0023.jpg;0532-0023-air-ATR.JDX;;?;0,47;0,11;10,85;white;Fragment;PP;;;;
Vientiane;Dry Season;Accumulation Sampling;532;24;1;0532-0024.jpg;0532-0024-air-ATR.JDX;;;0,39;0,09;8,83;white;Fragment;PP;;;;
Vientiane;Dry Season;Accumulation Sampling;532;25;1;0532-0025.jpg;0532-0025-air-ATR.JDX;;?;0,66;0,12;11,83;green;Fragment;PP;;Artificial Turf;Unknown;
Vientiane;Dry Season;Accumulation Sampling;532;26;1;0532-0026.jpg;0532-0026-air-ATR.JDX;;;1,42;0,45;26,83;green;Fiber;PP;;Artificial Turf;Extrude type;
Vientiane;Dry Season;Accumulation Sampling;532;27;1;0532-0027.jpg;0532-0027-air-ATR.JDX;;;1,22;0,36;21,73;green;Fiber;PP;;;;
Vientiane;Dry Season;Accumulation Sampling;532;28;1;0532-0028.jpg;0532-0028-air-ATR.JDX;;;1,81;0,62;23,69;transparent;Sheet;PP;;;;
Vientiane;Dry Season;Accumulation Sampling;532;29;1;0532-0029.jpg;0532-0029-air-ATR.JDX;;;9,00;12,90;773,73;green;Fiber;PP;;Artificial Turf;Extrude type;
Vientiane;Dry Season;Accumulation Sampling;532;30;1;0532-0030.jpg;-;?;;0,51;0,14;-;blue;Fragment;-;;;;
Vientiane;Dry Season;Accumulation Sampling;532;31;1;0532-0031.jpg;0532-0031-air-ATR.JDX;;?;0,33;0,06;5,62;green;Fragment;PP;;;;
Vientiane;Dry Season;Accumulation Sampling;532;32;1;0532-0032.jpg;0532-0032-air-ATR.JDX;;;4,39;3,54;212,35;white;Fiber;PP;;;;
Vientiane;Dry Season;Accumulation Sampling;532;33;1;0532-0033.jpg;0532-0033-air-ATR.JDX;;;1,16;0,23;28,82;green;Fiber;PET;;;;
Vientiane;Dry Season;Accumulation Sampling;532;34;1;0532-0034.jpg;0532-0034-air-ATR.JDX;;;0,79;0,27;35,01;blue;Fiber;PET;;;;
Vientiane;Dry Season;Accumulation Sampling;532;35;1;0532-0035.jpg;0532-0035-air-ATR.JDX;;;2,06;0,97;-;multicolor;Fragment;others;can not be idenfied;;;
Vientiane;Dry Season;Accumulation Sampling;533;1;1;0533-0001.jpg;0533-0001-air-ATR.JDX;;?;1,04;0,55;20,75;blue;Sheet;PP;;;;Similar to blue tarpaulin
Vientiane;Dry Season;Accumulation Sampling;533;2;1;0533-0002.jpg;0533-0002-air-ATR.JDX;;;1,53;0,42;42,59;green;Fragment;PP;;;;
Vientiane;Dry Season;Accumulation Sampling;533;3;1;0533-0003.jpg;0533-0003-air-ATR.JDX;;;14,71;2,14;274,13;white;Fiber;Nylon;;;;
Vientiane;Dry Season;Accumulation Sampling;533;4;1;0533-0004.jpg;0533-0004-air-ATR.JDX;?;;1,03;0,15;-;yellow;Fiber;Not Plastic;cellulose;;;
Vientiane;Dry Season;Accumulation Sampling;533;5;1;0533-0005.jpg;0533-0005-air-ATR.JDX;;?;0,66;0,19;19,47;green;Fragment;PP;;Artificial Turf;Injection-molded type;
Vientiane;Dry Season;Accumulation Sampling;533;10;1;0533-0010.jpg;0533-0010-air-ATR.JDX;;?;1,32;0,73;74,32;blue;Fragment;PP;;;;
Vientiane;Dry Season;Accumulation Sampling;533;11;1;0533-0011.jpg;0533-0011-air-ATR.JDX;;;1,34;0,11;13,72;white;Fiber;Nylon;;;;
Vientiane;Dry Season;Accumulation Sampling;533;12;1;0533-0012.jpg;0533-0012-air-ATR.JDX;;;0,84;0,09;-;white;Fiber;Not Plastic;no distinct peaks;;;
Vientiane;Dry Season;Accumulation Sampling;533;14;1;0533-0014.jpg;0533-0014-air-ATR.JDX;;;1,84;0,15;18,79;white;Fiber;Nylon;;;;
Vientiane;Dry Season;Accumulation Sampling;533;17;1;0533-0017.jpg;0533-0017-air-ATR.JDX;;;3,21;0,29;36,67;white;Fiber;Nylon;;;;
Vientiane;Dry Season;Accumulation Sampling;533;18;1;0533-0018.jpg;0533-0018-air-ATR.JDX;;?;1,37;0,23;-;white;Fiber;Not Plastic;cellulose;;;
Vientiane;Dry Season;Accumulation Sampling;534;1;1;0534-0001.jpg;0534-0001-air-ATR.JDX;;;11,43;28,98;2935,29;blue;Sheet;PE;??;;;
Vientiane;Dry Season;Accumulation Sampling;534;2;1;0534-0002.jpg;0534-0002-air-ATR.JDX;;;4,36;10,92;199,90;white;Fragment;PS;??;Styrofoam;Unknown;
Vientiane;Dry Season;Accumulation Sampling;534;3;1;0534-0003.jpg;0534-0003-air-ATR.JDX;;;5,07;14,46;104,13;white;Fragment;PS;??;Styrofoam;EPS;
Vientiane;Dry Season;Accumulation Sampling;534;4;1;0534-0004.jpg;0534-0004-air-ATR.JDX;;;2,58;3,17;58,00;white;Fragment;PS;??;Styrofoam;PSP;
Vientiane;Dry Season;Accumulation Sampling;534;5;1;-;-;?;;-;-;-;-;-;-;;;;
Vientiane;Dry Season;Accumulation Sampling;534;6;1;0534-0006.jpg;0534-0006-air-ATR.JDX;;;1,74;1,05;-;yellow;Fragment;others;similar to PS??;Styrofoam;Unknown;
Vientiane;Dry Season;Accumulation Sampling;534;7;1;0534-0007.jpg;0534-0007-air-ATR.JDX;;;6,57;12,73;-;yellow;Fragment;others;similar to PS??;Styrofoam;Unknown;
Vientiane;Dry Season;Accumulation Sampling;534;9;1;0534-0009.jpg;0534-0009-air-ATR.JDX;;?;0,83;0,21;47,70;blue;Fragment;PE;??;;;
Vientiane;Dry Season;Accumulation Sampling;534;10;1;0534-0010.jpg;0534-0010-air-ATR.JDX;;;0,63;0,17;37,76;multicolor;Fragment;PE;??;;;
Vientiane;Dry Season;Accumulation Sampling;534;11;1;0534-0011.jpg;0534-0011-air-ATR.JDX;;;0,65;0,19;44,03;blue;Fragment;PE;??;;;
Vientiane;Dry Season;Accumulation Sampling;534;12;1;0534-0012.jpg;0534-0012-air-ATR.JDX;;;3,77;4,83;-;yellow;Fragment;others;Unknown;;;
Vientiane;Dry Season;Accumulation Sampling;534;14;1;0534-0014.jpg;0534-0014-air-ATR.JDX;;;0,58;0,16;21,46;transparent;Sheet;PS;;;;
Vientiane;Dry Season;Accumulation Sampling;534;15;1;0534-0015.jpg;0534-0015-air-ATR.JDX;;;3,75;0,70;-;white;Fiber;others;too weak intensity;;;
Vientiane;Dry Season;Accumulation Sampling;534;16;1;0534-0016.jpg;0534-0016-air-ATR.JDX;?;;-;-;#¡VALOR!;white;Fiber;PET;;;;
Vientiane;Dry Season;Accumulation Sampling;534;18;1;0534-0018.jpg;0534-0018-air-ATR.JDX;?;;1,89;1,03;-;white;Fragment;others;Unknown;;;
Vientiane;Dry Season;Accumulation Sampling;534;19;1;0534-0019.jpg;0534-0019-air-ATR.JDX;;;0,70;0,17;22,10;black;Sheet;PS;;;;
Cha Tho;Dry Season;Regional Sampling;535;1;1;0535-0001.jpg;0535-0001-air-ATR.JDX;;;1,60;0,94;-;blue;Fragment;others;similar to PS??;;;
Cha Tho;Dry Season;Regional Sampling;535;3;1;0535-0003.jpg;0535-0003-air-ATR.JDX;;;0,45;0,07;-;blue;Fragment;others;similar to PS??;;;
Cha Tho;Dry Season;Regional Sampling;535;4;1;0535-0004.jpg;0535-0004-air-ATR.JDX;;;2,42;0,79;80,07;transparent;Sheet;PE;;;;
Cha Tho;Dry Season;Regional Sampling;535;7;1;0535-0007.jpg;0535-0007-air-ATR.JDX;;;1,37;0,38;38,80;transparent;Sheet;PE;;;;
Cha Tho;Dry Season;Regional Sampling;535;8;1;0535-0008.jpg;0535-0008-air-ATR.JDX;;;0,84;0,12;26,57;black;Fragment;PE;;;;
Cha Tho;Dry Season;Regional Sampling;535;9;1;0535-0009.jpg;0535-0009-air-ATR.JDX;;;1,07;0,31;31,12;transparent;Sheet;PE;;;;
Cha Tho;Dry Season;Accumulation Sampling;536;1;1;0536-0001.jpg;0536-0001-air-ATR.JDX;;;2,12;1,39;-;white;Fiber;Not Plastic;cellulose;;;
Cha Tho;Dry Season;Accumulation Sampling;536;2;1;0536-0002.jpg;0536-0002-air-ATR.JDX;;;7,96;9,80;2223,00;green;Fragment;PE;;;;
Cha Tho;Dry Season;Accumulation Sampling;536;3;1;0536-0003.jpg;0536-0003-air-ATR.JDX;;;6,83;13,84;1402,17;transparent;Sheet;PE;;;;
Cha Tho;Dry Season;Accumulation Sampling;536;4;1;0536-0004.jpg;0536-0004-air-ATR.JDX;;;1,36;0,89;-;white;Fiber;Not Plastic;cellulose;;;
Cha Tho;Dry Season;Accumulation Sampling;536;5;1;0536-0005.jpg;0536-0005-air-ATR.JDX;;;1,69;0,99;-;white;Fragment;Not Plastic;cellulose;;;
Cha Tho;Dry Season;Accumulation Sampling;536;6;1;0536-0006.jpg;0536-0006-air-ATR.JDX;;;2,01;1,10;-;green;Fragment;others;similar to PVC;;;
Cha Tho;Dry Season;Accumulation Sampling;536;8;1;0536-0008.jpg;0536-0008-air-ATR.JDX;;;1,31;0,64;-;white;Fiber;Not Plastic;cellulose;;;
Cha Tho;Dry Season;Accumulation Sampling;536;9;1;0536-0009.jpg;0536-0009-air-ATR.JDX;;;1,95;1,37;-;white;Fiber;Not Plastic;cellulose;;;
Cha Tho;Dry Season;Accumulation Sampling;536;11;1;0536-0011.jpg;0536-0011-air-ATR.JDX;;;7,68;17,12;650,47;white;Sheet;PP;;;;
Cha Tho;Dry Season;Accumulation Sampling;536;12;1;0536-0012.jpg;0536-0012-air-ATR.JDX;;;7,61;15,11;1936,07;white;Fiber;PET;;;;
Cha Tho;Dry Season;Accumulation Sampling;536;13;1;0536-0013.jpg;0536-0013-air-ATR.JDX;;;2,18;0,98;37,34;transparent;Sheet;PP;??;;;
Cha Tho;Dry Season;Accumulation Sampling;536;14;1;0536-0014.jpg;0536-0014-air-ATR.JDX;;;1,16;0,67;67,86;transparent;Sheet;PE;;;;
Cha Tho;Dry Season;Accumulation Sampling;536;15;1;0536-0015.jpg;0536-0015-air-ATR.JDX;;;2,39;0,81;-;white;Fiber;Not Plastic;cellulose;;;
Cha Tho;Dry Season;Accumulation Sampling;536;16;1;0536-0016.jpg;0536-0016-air-ATR.JDX;;;6,19;0,50;64,35;white;Fiber;Nylon;;;;
Cha Tho;Dry Season;Accumulation Sampling;536;19;1;0536-0019.jpg;0536-0019-air-ATR.JDX;;;2,90;0,20;25,35;white;Fiber;Nylon;;;;
Cha Tho;Dry Season;Regional Sampling;537;6;1;0537-0006.jpg;0537-0006-air-ATR.JDX;;;0,76;0,13;17,70;white;Fragment;PS;;;;
Cha Tho;Dry Season;Regional Sampling;537;7;1;0537-0007.jpg;0537-0007-air-ATR.JDX;;;2,29;1,04;39,41;white;Sheet;PP;;;;
Cha Tho;Dry Season;Regional Sampling;537;8;1;0537-0008.jpg;0537-0008-air-ATR.JDX;;;1,28;0,42;53,97;multicolor;Fiber;PET;;;;
Cha Tho;Dry Season;Regional Sampling;537;9;1;0537-0009.jpg;0537-0009-air-ATR.JDX;;;1,03;0,34;-;white;Sheet;others;similar to poly(vinyl stearate);;;
Cha Tho;Dry Season;Regional Sampling;537;11;1;0537-0011.jpg;0537-0011-air-ATR.JDX;;;1,04;0,40;40,43;white;Sheet;PE;;;;
Cha Tho;Dry Season;Regional Sampling;537;12;1;0537-0012.jpg;0537-0012-air-ATR.JDX;;;2,97;1,10;111,93;white;Fragment;PP;??;;;
Cha Tho;Dry Season;Regional Sampling;537;13;1;0537-0013.jpg;0537-0013-air-ATR.JDX;;;1,66;0,69;26,07;white;Sheet;PP;;;;
Cha Tho;Dry Season;Regional Sampling;537;14;1;0537-0014.jpg;0537-0014-air-ATR.JDX;;;1,63;0,62;23,48;white;Sheet;PP;;;;
Cha Tho;Dry Season;Regional Sampling;537;15;1;0537-0015.jpg;0537-0015-air-ATR.JDX;;;1,21;0,35;35,32;transparent;Sheet;PE;;;;
Cha Tho;Dry Season;Regional Sampling;538;1;1;0538-0001.jpg;0538-0001-air-ATR.JDX;;;3,61;6,30;-;white;Fragment;others;similar to PS??;Styrofoam;Unknown;
Cha Tho;Dry Season;Regional Sampling;538;2;1;0538-0002.jpg;0538-0002-air-ATR.JDX;;;3,62;5,18;524,46;white;Sheet;PE;;;;
Cha Tho;Dry Season;Regional Sampling;538;3;1;0538-0003.jpg;0538-0003-air-ATR.JDX;;;4,62;8,87;898,46;transparent;Sheet;PE;;;;
Cha Tho;Dry Season;Regional Sampling;538;4;1;0538-0004.jpg;0538-0004-air-ATR.JDX;;;2,25;0,68;40,94;green;Fiber;PP;;;;
Cha Tho;Dry Season;Regional Sampling;538;6;1;0538-0006.jpg;0538-0006-air-ATR.JDX;;;2,90;2,51;46,02;white;Fragment;PS;;Styrofoam;PSP;
Cha Tho;Dry Season;Regional Sampling;538;7;1;-;-;?;?;-;-;-;-;-;-;;;;
Cha Tho;Dry Season;Regional Sampling;538;8;1;0538-0008.jpg;0538-0008-air-ATR.JDX;;;1,07;0,51;114,91;blue;Fragment;PE;;;;
Cha Tho;Dry Season;Regional Sampling;538;9;1;0538-0009.jpg;0538-0009-air-ATR.JDX;;;1,14;0,26;57,99;blue;Fragment;PE;;;;
Cha Tho;Dry Season;Regional Sampling;538;10;1;0538-0010.jpg;0538-0010-air-ATR.JDX;;;2,46;1,19;121,12;white;Fragment;PP;??;;;
